Repository: thezhazhe/CastingToolbox

# Casting Toolbox

**A lightweight, practical, open-source toolkit for casting process engineering.**
Lightweight open-source casting process engineering toolkit — fully offline, free, MIT licensed.

> 🔩 Works on Windows / Android / any modern browser · 🌐 Chinese & English UI · 📴 No network, no account, no data upload

---

# English

## What is Casting Toolbox?

Casting Toolbox is a lightweight, practical, and open-source toolkit for **casting process engineering**. It is built for the questions a foundry engineer answers every day: how long to pour, how big the choke area is, how large the riser must be, what yield to expect, how much shrinkage to allow, how much machining stock to leave, and whether the part is even castable.

It focuses on the **20% of problems that come up 80% of the time** (80/20 principle). It deliberately is **not** a CAE package — there is no finite element solver, no CFD, no AI auto-design.

**Privacy:** every calculation runs locally in your browser or on your machine. Nothing is uploaded, no account is required, and the app works with the network cable unplugged.

## Core Features

| Feature | What it does |
|---|---|
| **Casting Processability** | Minimum wall, critical wall, fillets, draft angle, minimum castable hole — by material / size / batch |
| **STL Analysis** | Import an STL and get envelope size, volume, surface area, weight, wall-thickness distribution and hotspot detection, entirely locally |
| **Riser Design** | Hotspot modulus Mc, riser shape library, feeding efficiency, riser neck; the riser size is solved directly from the target modulus Mr = 1.2 × Mc (the whole-casting volume model is kept as a reference diagnostic and no longer drives sizing) |
| **Gating System Design** | Dietert pouring time, Osann choke area, sprue / runner / ingate sizing, vent area, velocity & venting checks; Campbell quick-calc and vertical molding line (DISA) methods are separate calculators |
| **Casting Yield** | Estimated yield range by product / process / material, then measured yield → liquid metal weight per part and per mold |
| **Linear Shrinkage** | Per-direction shrinkage recommendation and pattern allowance |
| **Machining Allowance** | GB/T 42124.3-2025 allowance lookup (RMAG grades, superseding GB/T 6414), top-face grading |
| **Dimensional Tolerance** | GB/T 42124.3-2025 CT / DCTG 1–16 lookup |
| **Chill Calculation** | External / internal chill sizing, failure warnings, placement rules |
| **Charge Makeup** | Grade → automatic charge mix → live composition balance → makeup suggestions |
| **Shakeout Time** | In-mold cooling range and shakeout temperature target |
| **3D Sand Mold Clearance** | Clearance and minimum mold wall for 3D-printed sand molds |
| **Casting Principles · Campbell's Ten Rules** | The ten rules across metal quality → filling → solidification → cooling: mechanism · key parameters · consequences of violation · check points (reference) |
| **Defect Finder** | Find defects by name / alias / symptom — GB/T 5611 eight categories, features, causes, remedies, standards |
| **Engineering Reference** | 172 traceable knowledge cards (materials, raw materials, molding sand, process & charge, defects, equipment) with source and confidence level |

15 calculators in total, grouped by the process design flow — plus a built-in knowledge base of **172 cards**, each with its source (book / chapter) and a confidence level.

## STL Process Design Center

The design center is the main work entry: import a casting and the tool walks the process chain with you.

```
STL
 ↓   Geometry analysis        envelope · volume · area · weight · wall thickness
 ↓   Casting processability   detected signals vs. engineering references
 ↓   Riser design             hotspot Mc → riser size → modulus & volume check
 ↓   Gating system design     pouring time · choke area · sprue / runner / ingate · venting
 ↓   Yield / Shrinkage / Machining allowance
```

* **3D view** — solid / wireframe / transparent, view presets, model auto-centred; hotspots are marked in 3D and linked both ways with the hotspot list.
* **Every automatic value is traceable** — each parameter carries a source badge (🟢 STL-derived · 🟡 user input/default · 🔵 calculated · 🟠 user override). Overriding an automatic value keeps the original and offers one-click restore (↺).
* **Every standalone calculator works without an STL** — open any calculator directly; the 3D Design Center is the guided STL workflow.
* **Nothing is hidden** — when the analysis cannot produce a reliable result the tool says so and blocks the automatic recommendation instead of guessing.

## Platforms

| Platform | How | Notes |
|---|---|---|
| **Windows** | Portable single-file `CastingToolbox.exe` (Node SEA) | No installation, no admin rights; double-click to start and the browser opens |
| **Android** | Sideload APK | Self-contained; all data and calculations stay on the phone |

File: data/materials/cross_ref_steel_nonferrous.json
{
  "id": "cross_ref_steel_nonferrous",
  "title": "国内外铸钢与有色牌号对照（铸钢/铝合金/铜合金）",
  "category": "material",
  "keywords": [
    "铸钢",
    "铝合金",
    "铜合金",
    "牌号对照",
    "ZG",
    "ZL",
    "黄铜",
    "锡青铜",
    "DIN",
    "JIS",
    "ISO",
    "ASTM"
  ],
  "content": {
    "一般工程用铸造碳钢（GB → 俄 / 德 / 美 / 日 / ISO）": {
      "ZG200-400": "15л · GS-20-38 · U-60-30 · SC410 · E20-40M",
      "ZG230-450": "25л · GS-23-45 · 65-35 · SC450 · E23-45M",
      "ZG270-500": "35л · GS-26-52 · 70-36 · SC480 · E26-52M",
      "ZG310-570": "45л · GS-30-60 · 80-50 · — · E30-57M",
      "ZG340-640": "55л · — · 90-60 · SCC5A · —"
    },
    "铸造铝合金（GB → 俄 / 美 / 英 / 德 / 日 / ISO）": {
      "ZL101": "AЛ9 · A356.0 · — · G-AlSi7Mg · AC4C · AlSi7Mg",
      "ZL102": "AЛ2 · A413.0 · LM20 · G-AlSi12 · AC3A · AlSi12",
      "ZL104": "AЛ4 · A360.0 · LM9 · G-AlSi10Mg · AC4A · AlSi9Mg",
      "ZL105": "AЛ5 · C355.0 · LM16 · G-AlSi5Cu · AC4A · —",
      "ZL109": "AЛ30 · 336.0 · LM13 · — · AC8A · AlSi12Cu",
      "ZL201": "АЛ19 · — · — · G-AlCu4TiMg · — · AlCu5MgTi"
    },
    "铜及铜合金（GB → ISO / 美 / 日 / 英 / 德 / 欧）": {
      "T2": "Cu-FRHC · C11000 · C1100 · — · E-Cu58 · —",
      "TU2": "Cu-OF · C10100 · C1011 · — · OF-Cu · CW008A",
      "H62": "CuZn40 · C28000 · C2800 · CZ109 · — · CW509L",
      "H70": "CuZn30 · C26000 · C2600 · CZ106 · CuZn30 · CW505L",
      "QSn4-0.3": "CuSn4 · C51100 · C5111 · PB101 · CuSn4 · CW450K",
      "QSn6.5-0.1": "CuSn6 · C51900 · C5191 · PB103 · CuSn6 · CW452K"
    }
  },
  "reference": {
    "book": "国内外材料对照表（脱敏）",
    "chapter": "铸钢/有色牌号对照"
  },
  "confidence": "medium"
}
