Repository: thezhazhe/CastingToolbox

# Casting Toolbox

**A lightweight, practical, open-source toolkit for casting process engineering.**
Lightweight open-source casting process engineering toolkit — fully offline, free, MIT licensed.

> 🔩 Works on Windows / Android / any modern browser · 🌐 Chinese & English UI · 📴 No network, no account, no data upload

---

# English

## What is Casting Toolbox?

Casting Toolbox is a lightweight, practical, and open-source toolkit for **casting process engineering**. It is built for the questions a foundry engineer answers every day: how long to pour, how big the choke area is, how large the riser must be, what yield to expect, how much shrinkage to allow, how much machining stock to leave, and whether the part is even castable.

It focuses on the **20% of problems that come up 80% of the time** (80/20 principle). It deliberately is **not** a CAE package — there is no finite element solver, no CFD, no AI auto-design.

**Privacy:** every calculation runs locally in your browser or on your machine. Nothing is uploaded, no account is required, and the app works with the network cable unplugged.

## Core Features

| Feature | What it does |
|---|---|
| **Casting Processability** | Minimum wall, critical wall, fillets, draft angle, minimum castable hole — by material / size / batch |
| **STL Analysis** | Import an STL and get envelope size, volume, surface area, weight, wall-thickness distribution and hotspot detection, entirely locally |
| **Riser Design** | Hotspot modulus Mc, riser shape library, feeding efficiency, riser neck; the riser size is solved directly from the target modulus Mr = 1.2 × Mc (the whole-casting volume model is kept as a reference diagnostic and no longer drives sizing) |
| **Gating System Design** | Dietert pouring time, Osann choke area, sprue / runner / ingate sizing, vent area, velocity & venting checks; Campbell quick-calc and vertical molding line (DISA) methods are separate calculators |
| **Casting Yield** | Estimated yield range by product / process / material, then measured yield → liquid metal weight per part and per mold |
| **Linear Shrinkage** | Per-direction shrinkage recommendation and pattern allowance |
| **Machining Allowance** | GB/T 42124.3-2025 allowance lookup (RMAG grades, superseding GB/T 6414), top-face grading |
| **Dimensional Tolerance** | GB/T 42124.3-2025 CT / DCTG 1–16 lookup |
| **Chill Calculation** | External / internal chill sizing, failure warnings, placement rules |
| **Charge Makeup** | Grade → automatic charge mix → live composition balance → makeup suggestions |
| **Shakeout Time** | In-mold cooling range and shakeout temperature target |
| **3D Sand Mold Clearance** | Clearance and minimum mold wall for 3D-printed sand molds |
| **Casting Principles · Campbell's Ten Rules** | The ten rules across metal quality → filling → solidification → cooling: mechanism · key parameters · consequences of violation · check points (reference) |
| **Defect Finder** | Find defects by name / alias / symptom — GB/T 5611 eight categories, features, causes, remedies, standards |
| **Engineering Reference** | 172 traceable knowledge cards (materials, raw materials, molding sand, process & charge, defects, equipment) with source and confidence level |

15 calculators in total, grouped by the process design flow — plus a built-in knowledge base of **172 cards**, each with its source (book / chapter) and a confidence level.

## STL Process Design Center

The design center is the main work entry: import a casting and the tool walks the process chain with you.

```
STL
 ↓   Geometry analysis        envelope · volume · area · weight · wall thickness
 ↓   Casting processability   detected signals vs. engineering references
 ↓   Riser design             hotspot Mc → riser size → modulus & volume check
 ↓   Gating system design     pouring time · choke area · sprue / runner / ingate · venting
 ↓   Yield / Shrinkage / Machining allowance
```

* **3D view** — solid / wireframe / transparent, view presets, model auto-centred; hotspots are marked in 3D and linked both ways with the hotspot list.
* **Every automatic value is traceable** — each parameter carries a source badge (🟢 STL-derived · 🟡 user input/default · 🔵 calculated · 🟠 user override). Overriding an automatic value keeps the original and offers one-click restore (↺).
* **Every standalone calculator works without an STL** — open any calculator directly; the 3D Design Center is the guided STL workflow.
* **Nothing is hidden** — when the analysis cannot produce a reliable result the tool says so and blocks the automatic recommendation instead of guessing.

## Platforms

| Platform | How | Notes |
|---|---|---|
| **Windows** | Portable single-file `CastingToolbox.exe` (Node SEA) | No installation, no admin rights; double-click to start and the browser opens |
| **Android** | Sideload APK | Self-contained; all data and calculations stay on the phone |

File: data/process/coating.json
{
  "id": "coating",
  "title": "涂料使用要点",
  "category": "process",
  "keywords": [
    "涂料",
    "型砂涂料",
    "防粘砂",
    "表面质量",
    "涂刷"
  ],
  "content": {
    "作用": [
      "防粘砂",
      "提高铸件表面光洁度",
      "控制激冷",
      "改善金属液流动"
    ],
    "常用涂料": "锆英粉/石墨粉/石英粉 悬浮液",
    "涂刷方法": "刷涂/喷涂/浸涂",
    "注意事项": [
      "涂刷均匀、控制厚度（一般0.3~0.8mm）",
      "铸钢件用耐火度高的锆英粉涂料",
      "灰铁大件常用石墨涂料利于脱模与表面",
      "涂料需充分烘干，防止浇注时发气"
    ]
  },
  "reference": {
    "book": "铸造手册 第5卷 铸造工艺",
    "chapter": "型砂与涂料"
  },
  "confidence": "medium-high"
}

File: data/process/heat_treatment.json
{
  "id": "heat_treatment",
  "title": "常见铸件热处理参考",
  "category": "process",
  "keywords": [
    "热处理",
    "退火",
    "正火",
    "球化退火",
    "时效",
    "QT",
    "灰铁"
  ],
  "content": {
    "灰铸铁 去应力退火": "550~600℃ 保温2~4h，炉冷至200℃出炉",
    "球铁 退火（铁素体化）": "700~760℃ 保温2~6h，炉冷",
    "球铁 正火": "880~950℃ 保温后空冷（珠光体化）",
    "球铁 等温淬火（ADI）": "奥氏体化+260~400℃等温，获得高强度",
    "铝合金 T6": "固溶（约535℃）+人工时效（约175℃）",
    "铸钢 退火": "约850~900℃ 保温后炉冷",
    "铸钢 正火": "约850~900℃ 保温后空冷",
    "notes": [
      "具体工艺参数以实际材质与技术要求为准，此处为典型值参考"
    ]
  },
  "reference": {
    "book": "铸造手册",
    "chapter": "铸件热处理"
  },
  "confidence": "medium-high"
}

File: data/process/heat_treatment_aluminum.json
{
  "id": "heat_treatment_aluminum",
  "title": "铸造铝合金热处理规范（T4/T5/T6）",
  "category": "process",
  "keywords": ["铝合金", "热处理", "固溶", "时效", "T6", "T4", "T5", "ZL101", "ZL104", "淬火", "温度"],
  "content": {
    "状态代号": {
      "T4": "固溶处理 + 自然时效",
      "T5": "固溶处理 + 不完全人工时效",
      "T6": "固溶处理 + 完全人工时效（强度最高，塑性稍低，适用高静载不冲击件）"
    },
    "ZL101 T6": {
      "固溶": "535±5℃ 保温 6~12h",
      "淬火": "80~100℃ 热水",
      "时效": "180±5℃ ≥8h，空冷",
      "力学性能": "抗拉≥290MPa · 屈服≥210MPa · δ5≥4% · 硬度≥90HBW（ZL101A）"
    },
    "ZL104 T6": {
      "固溶": "530±5℃ 保温 2~8h",
      "淬火": "热水（复杂件沸水或热油）",
      "时效": "175±5℃ 8~15h，空冷",
      "力学性能": "抗拉≥230MPa · 延伸≥2% · 硬度≥70HBW"
    },
    "注意事项": [
      "升温至固溶温度约 2~3h",
      "固溶处理后立即淬火，随即人工时效",
      "淬火水温 60~100℃ 防变形开裂；简单件可室温水",
      "参数按壁厚/形状/性能要求调整，参考 GB/T 1173-2013"
    ]
  },
  "reference": { "book": "GB/T 1173 铸造铝合金·热处理（联网核对）", "chapter": "固溶/时效" },
  "confidence": "medium-high"
}

File: data/process/heat_treatment_cast_iron.json
{
  "id": "heat_treatment_cast_iron",
  "title": "铸铁热处理规范（灰铸铁/球墨铸铁）",
  "category": "process",
  "keywords": ["热处理", "灰铸铁", "球墨铸铁", "去应力退火", "退火", "正火", "等温淬火", "ADI", "调质", "石墨化", "温度"],
  "content": {
    "灰铸铁·去应力退火": {
      "温度": "500~550℃",
      "保温": "2~8h（每 25mm 壁厚约 1h）",
      "冷却": "炉冷至 200℃ 以下出炉空冷，冷却 20~50℃/h",
      "效果": "消除 90~95% 内应力，组织不变",
      "注意": "超过 550℃ 或保温过长引起石墨化，降低强度硬度"
    },
    "球墨铸铁·退火": {
      "高温退火": "900~950℃ 保温 3~4h，炉冷至 600℃ 以下空冷（消除自由渗碳体/偏析）",
      "低温退火": "720~760℃ 保温 3~4h，炉冷至 600℃ 以下空冷（珠光体→铁素体，提高韧性）"
    },
    "球墨铸铁·正火": {
      "高温正火": "880~950℃ 保温 1~3h 空冷（珠光体基体，强度硬度耐磨高）",
      "低温正火": "820~860℃ 保温 1~3h 空冷（珠光体+铁素体，塑性韧性好）"
    },
    "球墨铸铁·等温淬火（ADI）": {
      "奥氏体化": "860~920℃，保温使碳充分溶入",
      "等温处理": "260~350℃ 等温 2~3h，得下贝氏体",
      "性能": "σb 1200~1400MPa，HRC 47~51，综合力学性能好",
      "温度选择": "240~270℃ 等温强度最高；360~380℃ 等温塑性韧性最大"
    },
    "球墨铸铁·调质": "淬火 860~920℃ 油冷 + 高温回火 600~650℃ 保温 2~6h（索氏体+球状石墨）",
    "球墨铸铁·去应力退火": "500~600℃，保温 2~8h",
    "要点": [
      "铸铁热处理不能改变石墨形态与分布；灰铁片状石墨强化效果远不如球铁",
      "灰铁主要用于应力退火与石墨化退火；球铁可退火/正火/调质/等温淬火/表面淬火"
    ]
  },
  "reference": { "book": "金属热处理手册（联网核对）", "chapter": "铸铁热处理" },
  "confidence": "medium-high"
}

File: data/process/heat_treatment_cast_steel.json
{
  "id": "heat_treatment_cast_steel",
  "title": "铸钢热处理规范（退火/正火/调质）",
  "category": "process",
  "keywords": ["铸钢", "热处理", "退火", "正火", "淬火", "回火", "调质", "ZG", "魏氏组织", "晶粒", "温度"],
  "content": {
    "目的": "细化晶粒、消除魏氏组织与铸造应力；铸钢件常见退火/正火/正火+回火/淬火+回火",
    "退火温度（按牌号）": {
      "ZG230-450": "880~900℃",
      "ZG270-500": "860~880℃",
      "ZG310-570": "840~860℃",
      "ZG340-640": "840~860℃",
      "冷却": "炉冷至 620℃ 以下出炉空冷；保温按壁厚≤30mm 1h，每增 30mm 加 1h"
    },
    "正火温度（按牌号）": {
      "ZG200-400": "930~900℃",
      "ZG230-450": "900~870℃",
      "ZG270-500": "870~840℃",
      "ZG310-570": "840~820℃",
      "ZG340-640": "820~800℃",
      "原则": "正火温度 Ac3+(30~50)℃；重要件正火后加 550~650℃ 回火"
    },
    "调质（淬火+回火）": {
      "ZG270-500": "830~850℃ 水淬；回火 510~550℃→240~286HBS，580~640℃→192~228HBS",
      "ZG310-570": "810~830℃ 水淬；回火 550~630℃→220~240HBS",
      "冷却方式": "复杂件用 40~50℃ 温水断续冷却防裂"
    },
    "选用原则": [
      "小型简单件（<1t、截面<150mm）可只正火不回火",
      "中大型件正火+回火，消除应力增韧",
      "复杂铸钢件不宜淬火（易开裂），调质用于齿轮/齿圈等",
      "合金铸钢回火避免 400~550℃（回火脆性）"
    ],
    "注意": "升温至 650~800℃ 相变区应缓升或保温，防止相变应力开裂"
  },
  "reference": { "book": "GB/T 11352 铸造碳钢·热处理工艺（联网核对）", "chapter": "退火/正火/调质" },
  "confidence": "medium-high"
}

File: data/process/riser_removal_welding.json
{
  "id": "riser_removal_welding",
  "title": "浇冒口去除与铸件焊补",
  "category": "process",
  "keywords": [
    "浇冒口",
    "冒口去除",
    "气割",
    "锯切",
    "焊补",
    "补焊",
    "预热",
    "焊材",
    "返修"
  ],
  "content": {
    "浇冒口去除": {
      "敲击去除": "薄壁/脆性件，冒口颈处敲断，铸铁常用",
      "气割": "铸钢/大冒口，热切割，注意切割热影响区",
      "锯切/等离子": "要求切口整齐的场合",
      "残留打磨": "去除后余根磨平，不得损伤铸件本体"
    },
    "铸铁焊补": [
      "冷焊：预热 150~250℃ 或冷焊，焊后缓冷，防止白口与裂纹；焊材用镍基/纯镍焊条",
      "热焊：预热 600~700℃，焊后缓冷/退火，焊缝性能接近母材",
      "灰铁白口倾向大，焊前清理缺陷、开坡口，焊后保温缓冷"
    ],
    "铸钢焊补": [
      "焊前预热：低碳钢一般 150~250℃，合金钢按碳当量提高预热温度",
      "焊材：与母材等强度（同材质焊条），重要件用低氢焊条",
      "焊后：按需要去应力退火；探伤复验补焊区"
    ],
    "注意": [
      "补焊面积与位置按验收规则允许范围，超标应报废而非焊补",
      "焊补后打磨平整，表面质量与尺寸按原要求复验"
    ]
  },
  "reference": {
    "book": "铸造手册 第5卷 · 焊接手册（铸铁/铸钢补焊）"
  },
  "confidence": "medium-high"
}
