Repository: thezhazhe/CastingToolbox

# Casting Toolbox

**A lightweight, practical, open-source toolkit for casting process engineering.**
Lightweight open-source casting process engineering toolkit — fully offline, free, MIT licensed.

> 🔩 Works on Windows / Android / any modern browser · 🌐 Chinese & English UI · 📴 No network, no account, no data upload

---

# English

## What is Casting Toolbox?

Casting Toolbox is a lightweight, practical, and open-source toolkit for **casting process engineering**. It is built for the questions a foundry engineer answers every day: how long to pour, how big the choke area is, how large the riser must be, what yield to expect, how much shrinkage to allow, how much machining stock to leave, and whether the part is even castable.

It focuses on the **20% of problems that come up 80% of the time** (80/20 principle). It deliberately is **not** a CAE package — there is no finite element solver, no CFD, no AI auto-design.

**Privacy:** every calculation runs locally in your browser or on your machine. Nothing is uploaded, no account is required, and the app works with the network cable unplugged.

## Core Features

| Feature | What it does |
|---|---|
| **Casting Processability** | Minimum wall, critical wall, fillets, draft angle, minimum castable hole — by material / size / batch |
| **STL Analysis** | Import an STL and get envelope size, volume, surface area, weight, wall-thickness distribution and hotspot detection, entirely locally |
| **Riser Design** | Hotspot modulus Mc, riser shape library, feeding efficiency, riser neck; the riser size is solved directly from the target modulus Mr = 1.2 × Mc (the whole-casting volume model is kept as a reference diagnostic and no longer drives sizing) |
| **Gating System Design** | Dietert pouring time, Osann choke area, sprue / runner / ingate sizing, vent area, velocity & venting checks; Campbell quick-calc and vertical molding line (DISA) methods are separate calculators |
| **Casting Yield** | Estimated yield range by product / process / material, then measured yield → liquid metal weight per part and per mold |
| **Linear Shrinkage** | Per-direction shrinkage recommendation and pattern allowance |
| **Machining Allowance** | GB/T 42124.3-2025 allowance lookup (RMAG grades, superseding GB/T 6414), top-face grading |
| **Dimensional Tolerance** | GB/T 42124.3-2025 CT / DCTG 1–16 lookup |
| **Chill Calculation** | External / internal chill sizing, failure warnings, placement rules |
| **Charge Makeup** | Grade → automatic charge mix → live composition balance → makeup suggestions |
| **Shakeout Time** | In-mold cooling range and shakeout temperature target |
| **3D Sand Mold Clearance** | Clearance and minimum mold wall for 3D-printed sand molds |
| **Casting Principles · Campbell's Ten Rules** | The ten rules across metal quality → filling → solidification → cooling: mechanism · key parameters · consequences of violation · check points (reference) |
| **Defect Finder** | Find defects by name / alias / symptom — GB/T 5611 eight categories, features, causes, remedies, standards |
| **Engineering Reference** | 172 traceable knowledge cards (materials, raw materials, molding sand, process & charge, defects, equipment) with source and confidence level |

15 calculators in total, grouped by the process design flow — plus a built-in knowledge base of **172 cards**, each with its source (book / chapter) and a confidence level.

## STL Process Design Center

The design center is the main work entry: import a casting and the tool walks the process chain with you.

```
STL
 ↓   Geometry analysis        envelope · volume · area · weight · wall thickness
 ↓   Casting processability   detected signals vs. engineering references
 ↓   Riser design             hotspot Mc → riser size → modulus & volume check
 ↓   Gating system design     pouring time · choke area · sprue / runner / ingate · venting
 ↓   Yield / Shrinkage / Machining allowance
```

* **3D view** — solid / wireframe / transparent, view presets, model auto-centred; hotspots are marked in 3D and linked both ways with the hotspot list.
* **Every automatic value is traceable** — each parameter carries a source badge (🟢 STL-derived · 🟡 user input/default · 🔵 calculated · 🟠 user override). Overriding an automatic value keeps the original and offers one-click restore (↺).
* **Every standalone calculator works without an STL** — open any calculator directly; the 3D Design Center is the guided STL workflow.
* **Nothing is hidden** — when the analysis cannot produce a reliable result the tool says so and blocks the automatic recommendation instead of guessing.

## Platforms

| Platform | How | Notes |
|---|---|---|
| **Windows** | Portable single-file `CastingToolbox.exe` (Node SEA) | No installation, no admin rights; double-click to start and the browser opens |
| **Android** | Sideload APK | Self-contained; all data and calculations stay on the phone |

File: data/rawmaterials/ceramic_filter.json
{
  "id": "ceramic_filter",
  "title": "泡沫陶瓷过滤片入厂技术要求",
  "category": "rawmaterial",
  "keywords": [
    "过滤片",
    "泡沫陶瓷",
    "过滤",
    "ppi",
    "挡渣",
    "验收"
  ],
  "content": {
    "技术指标": {
      "尺寸": "75×75×22/15mm（±1.8mm）或 50×50×12.5mm（±1.3mm）",
      "孔密度": "10、15、20 ppi",
      "孔率": ">70%",
      "抗折强度（1200℃）": ">0.6 MPa",
      "耐热温度": "1500℃无裂纹、无破损",
      "抗压强度": "常温≥1 MPa，1200℃ 保温后不失效"
    },
    "验收要点": [
      "抽检 5 片/批，检查缺角、堵孔",
      "判定规则：任一管理项目不符即不合格"
    ],
    "典型用途": "浇注系统挡渣过滤（陶瓷泡沫过滤片），净化铁液、平稳充型"
  },
  "reference": {
    "book": "铸造企业原辅材料采购技术要求（脱敏）",
    "chapter": "泡沫陶瓷过滤片"
  },
  "confidence": "high"
}

File: data/rawmaterials/coating_material.json
{
  "id": "coating_material",
  "title": "铸造涂料入厂技术要求（醇基/水基）",
  "category": "rawmaterial",
  "keywords": [
    "涂料",
    "锆英粉涂料",
    "石墨涂料",
    "水基涂料",
    "醇基",
    "发气量",
    "验收"
  ],
  "content": {
    "醇基锆英粉涂料": {
      "密度": "1.25~1.35 g/cm³",
      "悬浮性（2h）": ">97",
      "pH": "8~9",
      "发气量": "≤20ml/g",
      "涂刷性": "滑而不淌",
      "急热抗裂性": "无开裂",
      "溶剂": "乙醇"
    },
    "醇基石墨涂料": {
      "密度": "1.25~1.35 g/cm³",
      "悬浮性（2h）": "≥97",
      "pH": "8~9",
      "发气量": "≤20ml/g",
      "急热抗裂性": "无开裂"
    },
    "水基涂料": {
      "密度": "1.4~1.8 g/ml",
      "粘度（6mm 杯）": "15~20s",
      "固体含量": "≥42%",
      "悬浮性（稀释后 6h）": "≥90%",
      "发气量": "≤20ml/g"
    },
    "验收要点": [
      "发气量决定浇注时气体量，是重要指标",
      "外观不得有可见杂质、无结块、无硬性沉淀",
      "判定规则：任一管理项目不符即不合格"
    ],
    "典型用途": "砂型/砂芯表面涂料：锆英粉涂料抗金属渗透防粘砂（薄壁/复杂件）；石墨涂料用于大平面防粘砂；水基涂料用于烘干后浇注"
  },
  "reference": {
    "book": "铸造企业原辅材料采购技术要求（脱敏）",
    "chapter": "铸造涂料"
  },
  "confidence": "high"
}

File: data/rawmaterials/steel_scrap.json
{
  "id": "steel_scrap",
  "title": "废钢入厂技术要求",
  "category": "rawmaterial",
  "keywords": [
    "废钢",
    "球铁废钢",
    "高锰废钢",
    "普通废钢",
    "炉料",
    "验收"
  ],
  "content": {
    "块度要求": {
      "散料/板料": "厚度≥1.5mm，长度≤400mm",
      "棒料": "直径≥10mm，长度≤400mm",
      "压块": "尺寸≤400×400×500mm",
      "冲压料": "厚度≥0.6mm"
    },
    "外形要求": "块状，不允许有封闭管状；不锈钢、铝、电镀零件等异品不可混入；压块内部不得有泥沙、其他合金、受潮现象。",
    "表面状况": "洁净，不得有油污和严重锈蚀。",
    "化学成分": {
      "普通废钢": "C≤1.0%，Si≤0.45%，Mn≤0.9%，Cr≤0.1%，P≤0.08%，S≤0.1%，Ti≤0.06%，Al≤0.08%，Sn≤0.02%，Sb≤0.01%，B≤0.01%",
      "球铁废钢": "C≤0.8%，Cr≤0.08%，Zn≤0.05%，Sb≤0.01%，B≤0.005%（其余同普通废钢）",
      "高锰废钢": "Mn≤2.0%，Cr≤0.2%，Al≤0.1%，Ti≤0.08%，Sb≤0.02%（其余同普通废钢）"
    },
    "有害物控制": "放射性元素＜0.46μSv/h。",
    "验收要点": [
      "化学成分用光谱分析仪，6 样/批",
      "表面镀层检查：样品不打磨抛光，用酒精清洗擦干后分析",
      "判定规则：任一管理项目不符即不合格"
    ],
    "典型用途": "熔炼用废钢（控制合金废钢混入，避免带入 Cu/Cr/Ni 等微量元素）"
  },
  "reference": {
    "book": "铸造企业原辅材料采购技术要求（脱敏）",
    "chapter": "废钢"
  },
  "confidence": "high"
}
